Repository: Yuyta/Obsidian-test-proj

File: knowledge/archive/academic_papers/A_sulfonitride_transparent_conductive_thin_film_with_ultra-high_refractive_index.md
---
title: "A sulfonitride transparent conductive thin film with ultra-high refractive index"
authors: ['Eugène Bertin', 'Shima Kadkhodazadeh', 'José María Castillo-Robles', 'Finja Tadge', 'Alba Pérez Millan', 'Anat Itzhak', 'Javier Sanz Rodrigo', 'Manuel Dillenz', 'Juan Maria García Lastra', 'Søren Raza', 'Ivano E. Castelli', 'Andrea Crovetto']
published: 2026-05-21
arxiv_id: 2605.22483v1
url: https://arxiv.org/abs/2605.22483v1
---

With the rise of AI-assisted materials screening, extraordinary properties are now frequently predicted in experimentally uncharted material systems, highlighting the need to develop new synthesis methods for unconventional materials beyond the classic bulk powder form. Here, we establish the first thin-film growth route for any metal sulfonitride compound by realizing Zr2SN2 films with a rare and compelling combination of optical and electrical properties. Zr2SN2 is transparent across most of the visible range while exhibiting a very high average refractive index of 2.95 in the visible, exceeding expectations based on conventional refractive index-bandgap scaling. Importantly, the same Zr2SN2 film shows degenerate n-type conductivity with carrier density above 10^20 cm-3 and intragrain mobility above 8 cm2V-1s-1, approaching those of established transparent conductive oxides. Zr2SN2 thus demonstrates that strong light-matter interaction, optical transparency and electrical conductivity can be reconciled within a single material platform, revealing a new class of high-refractive-index transparent conductors.

File: knowledge/archive/academic_papers/Competing_incommensurability,_electronic_correlations,_and_superconductivity_in_a_hybrid_transition_metal_dichalcogenide.md
---
title: "Competing incommensurability, electronic correlations, and superconductivity in a hybrid transition metal dichalcogenide"
authors: ['Jean C. Souza', 'Moshe Haim', 'Lorenzo Crippa', 'Hyeonhu Bae', 'Edanel Fishbein', 'Jonathan Ruhman', 'Binghai Yan', 'Amit Kanigel', 'Roser Valentí', 'Nurit Avraham', 'Haim Beidenkopf']
published: 2026-05-21
arxiv_id: 2605.22522v1
url: https://arxiv.org/abs/2605.22522v1
---

The engineering of superlattices in two-dimensional van der Waals materials has enabled the realization of rich phase diagrams hosting topological and strongly correlated phases. While incommensurability is widespread in three-dimensional systems, the role of moiré potentials in bulk materials remains largely unexplored. Here, using scanning tunneling microscopy, we demonstrate that a bulk transition-metal dichalcogenide polytype, 4Hb-TaS$_2$, hosts an emergent incommensurate potential between its alternating 1T and 1H layers. Interplay with a concomitant incommensurate charge-density wave suppresses the long-range order of this potential, leading to intricate coupling with electronic correlations in the doped 1T surface layer. Combining density functional theory with dynamical mean-field theory, we show that the lattice mismatch locally modulates the interlayer distance, thereby tuning both hybridization and charge transfer between the correlated 1T and metallic 1H layers. This redistribution of charge drives the system towards a doped Mott regime, in which the remaining local moments become self-screened, giving rise to a zero-bias resonance. We further find that bulk superconductivity competes with both the underlying landscape and the associated charge transfer. Our results establish incommensurate potentials as a previously overlooked ingredient in hybrid transition-metal dichalcogenides, highlighting their central role in the interplay between electronic correlations, charge-density-wave order, and unconventional superconductivity.

File: knowledge/archive/academic_papers/Robust_and_Reliable_AI_for_Predictive_Quality_in_Semiconductor_Materials_Manufacturing_with_MLOps_and_Uncertainty_Quantification.md
---
title: "Robust and Reliable AI for Predictive Quality in Semiconductor Materials Manufacturing with MLOps and Uncertainty Quantification"
authors: ['Min Gao', 'Julia Maria Perathoner', 'Anton Ludwig Bonin', 'Steven Eulig', 'Gianni Klesse']
published: 2026-05-08
arxiv_id: 2605.07752v1
url: https://arxiv.org/abs/2605.07752v1
---

Semiconductor materials manufacturing presents unique challenges for machine learning deployment due to evolving process conditions, equipment degradation, and raw material variability that can cause model performance deterioration over time. This study benchmarks machine learning operations (MLOps) retraining strategies using five years of real manufacturing data to identify optimal retraining approaches for quality prediction. We evaluate various retraining frequencies and hyperparameter optimization strategies using control limit normalized residuals as key performance metric. Results demonstrate that a fixed retraining cadence every five production batches without hyperparameter retuning achieves superior performance across all drift conditions while significantly reducing computational overhead compared to strategies incorporating hyperparameter optimization. This approach effectively maintains model accuracy during both abrupt process changes and gradual equipment degradation patterns. To address the critical need for uncertainty quantification in manufacturing decision-making, we implement conformal prediction to generate prediction confidence intervals with strong statistical guarantees. This enables proactive quality control by identifying when prediction intervals fall within acceptable control limits, transforming traditional reactive quality management into a predictive framework. The findings provide practical guidelines for implementing robust MLOps strategies in manufacturing environments where computational efficiency and reliable uncertainty quantification are paramount for operational success.
